Repository: emergent-co/cellab

File: _drafts/sofc-hcl-syngas-setup.md
# [열처리·증착 › 가스 분위기] 석탄 합성가스 속 HCl이 SOFC 성능에 미치는 영향 — 다가스 분위기·온도를 정밀 제어한 셋업

> 매거진 카테고리: 열처리·증착(퍼니스) / 태그: `가스 분위기` `MFC` `시스템 통합` `연료전지(SOFC)` `논문 셋업`
> 논문: J.P. Trembly, R.S. Gemmen, D.J. Bayless, *Journal of Power Sources* 169 (2007) 347–354. doi:10.1016/j.jpowsour.2007.03.018

---

## 정답블록 (한 줄 답)
석탄 합성가스 속 미량 HCl(20~160 ppm)은 800·900℃ SOFC 성능을 13~52% 떨어뜨리지만, HCl을 없애면 회복되는 가역적 열화다. 재현의 핵심은 다채널 MFC 가스 조성 제어와 안정된 노 온도다.

## 좌표
- 분야: 연료전지 · 가스 분위기
- 핵심 장비: 튜브퍼니스 + 다채널 MFC
- 제어: 온도 스케줄 + 다가스 유량 + 가습
- 논문: J. Power Sources 169 (2007) 347–354

---

## 1. 왜 이 셋업이 기준점인가 (해석)
이 실험의 재현성은 전적으로 "여러 가스의 vol%를 정확히, ppm 단위 도핑을 안정하게, 온도를 흔들림 없이" 유지하는 데 달려 있다. 손으로는 불가능하고, 다채널 MFC + 온도 스케줄 + 가습 제어가 셋업의 본체다. 미량 오염물(HCl)이 고온 전기화학에 주는 영향을 정량화한, 가스 분위기 제어 실험의 교과서적 예시다.

## 2. 셋업 개요
가스(H₂·CO·CO₂·N₂) → 다채널 MFC(조성 제어) → 온도조절 가습기(이슬점=H₂O%) → 튜브퍼니스(800·900℃, 버튼셀) → 로그.
애노드 라인은 heat trace로 응축 방지, HCl은 버블러 하류에서 주입.

## 3. 공정 조건 (논문 실제 수치)

| 단계 | 온도 / 시간 | 가스 · 유량 |
|---|---|---|
| 승온 | 상온→800℃, 12h | 애노드 N₂ 100 · 캐소드 공기 500 sccm |
| 애노드 환원 | 800℃ | H₂ +10 sccm/10분(총 100), OCV 안정까지 |
| 운전 준비 | 800℃ | 캐소드 공기 2000 · 애노드 H₂ 400 sccm, ASR 확인(설계 0.5 Ω·cm²) |
| 900℃ 시험 | +2h 추가 승온 | 동일 절차 반복 |
| 본 운전 | 800·900℃ | 0.7V 정전위, syngas 총 550 sccm, 24h 후 HCl 주입 |

Syngas 조성(vol%): H₂ 29.1 / CO 28.6 / CO₂ 12.0 / N₂ 3.2 / H₂O 27.1 / HCl 20 또는 160 ppm.
HCl은 인증 혼합가스(H₂+557 ppm HCl)로 공급. 코킹 방지 위해 물 추가.

## 4. 핵심 결과 (사실)
- 800℃ · 100h 후: 20 ppm 17.4% / 160 ppm 26.1% 성능 저하 (초기 0.32~0.34 A/cm²)
- 900℃ · 100h 후: 20 ppm 13.3% / 160 ppm 51.8% 성능 저하 (초기 0.56~0.60 A/cm²)
- HCl 제거 시 회복되는 가역적 열화(H₂S는 비가역).
- 후분석(XRD·SEM·EDS): 2차 염화물상·Cl 신호 없음 → Cl이 Ni 활성점에 흡착·차단하는 기전으로 추정.

## 5. 파라미터별 해설 — 왜 이 값인가 (해석)
- 다중 MFC: 각 가스 vol%를 독립 설정. 조성이 곧 실험 변수라 유량 정밀도가 결과를 좌우.
- ppm HCl: 직접 계량 불가 → 인증 프리믹스를 MFC로 희석. 미량 도핑의 표준 방법.
- 버블러 온도: 이슬점 = H₂O vol%. 온도 하나로 수분 조성을 잡음.
- Heat trace·물 추가: 라인 응축과 애노드 코킹(탄소 석출)을 각각 방지.

## 6. 실험셋업연구소 재현·자동화 관점 (해석)
Alicat 다채널 MFC를 제어 소프트웨어에서 동기화하고, 12시간 승온·환원 램프·가스 스위칭(N₂ 퍼지 → H₂ 환원 → syngas → HCl 주입)을 하나의 시퀀스로 자동 실행한다. 온도·유량·가습이 한 타임라인에 묶이고 전 과정이 CSV로 남아, "논문 조건 그대로"가 버튼 한 번으로 반복된다.

## 7. 흔한 실패 & 체크포인트 (해석)
라인 응축(heat trace 필수) · 애노드 코킹(H₂O 여유) · ppm 도징 정확도(인증 프리믹스) · 누설 검증(OCV·Nernst) · 집전 접촉 열화(고온 Pt 메시 박리가 데이터 오염) · CO·HCl 안전(검지·배기).

## 8. 사용 장비 사양 (10)
1. Split tube furnace — 버튼셀 장착, 800·900℃ (온도컨트롤러 내장)
2. MFC — 애노드 연료가스 다채널 (H₂·CO·CO₂·N₂ 조성 제어)
3. MFC — 캐소드 공기 (최대 2000 sccm)
4. MFC — HCl 프리믹스 (인증 혼합가스 희석, ppm 도핑)
5. 온도조절 가습기 (버블러, 이슬점으로 H₂O vol% 제어)
6. 가스 매니폴드·레귤레이터 (혼합 라인·체크밸브)
7. Heat-traced 라인 (응축 방지, HCl 하류 주입)
8. 배기·안전 설비 (CO·HCl 검지, 스크러버/후드)
9. 전기화학 계측 (전자로드·임피던스 분석기, ASR·OCV)
10. 제어SW + CSV 로그 (온도·유량·가습 동기, 운전 기록)

## 문의 CTA
"필요한 장비 선택해 문의하기" → 팝업에서 위 10개 사양을 체크·메모 후 문의(사양이 딸려오는 견적 문의). 전송처 info@rndsetup.com.

## 함께 보면 좋은 글
- 튜브퍼니스 가스 분위기, 다채널 MFC로 조성 잡는 법
- ppm 단위 미량 가스 도핑 — 인증 프리믹스 희석 셋업
- 온도 스케줄 + 유량 동기 무인 운전과 CSV 재현

## 출처·신뢰
논문: J.P. Trembly, R.S. Gemmen, D.J. Bayless, *Journal of Power Sources* 169 (2007) 347–354. doi:10.1016/j.jpowsour.2007.03.018.
실험셋업연구소는 이머전트가 운영하는 실험 장비 시스템 통합·제어 서비스입니다. 삼흥에너지 전기로 설치·A/S, Alicat 취급, 리드플루이드 공식 대리점.
