Repository: emergent-co/cellab

File: blog/electrode-slurry-mixing-thick-cathode/index.html
초후막 양극, 믹싱만 바꿔 1C 용량 1.67배 — 슬러리 믹싱·전극 코팅 셋업 | 실험셋업연구소

홈 › 매거진 › 유체·펌프 · 슬러리·전극 코팅

  초후막 양극, 믹싱만 바꿔 1C 용량 1.67배
— 슬러리 믹싱·전극 코팅 셋업

  2023 · Energy Technology · Hoffmann, A. et al. (ZSW Ulm)

  실험셋업연구소 블로그 · 글 이영현 · 2026년 8월 23일 발행 · 읽는 시간 약 7분

셋업 요약

  논문Influence of the Mixing and Dispersing Process on the Slurry Properties and the Microstructure and Performance of Ultrathick Cathodes for Lithium-Ion Batteries

  저널Energy Technology 11, 2200484 (2023) · CC BY 오픈액세스

  핵심 장비플래니터리 2축 믹서 + 슬롯다이 코터 + 4존 건조로

  제어고형분(TSC) × rpm × 투입 시점 × 벨트 속도 동기

  분야#배터리 #양극 #슬러리 #코팅 #정량이송

  DOI10.1002/ente.202200484 ↗

같은 NCM622 조성·같은 슬롯다이 코터로 믹싱 궤적만 바꿔 초후막 양극(50 mg/cm²)의 굴곡도를 12.5에서 5.5로 낮추고 1C 면적용량을 67% 끌어올린 파일럿 셋업입니다. 슬러리는 레시피가 아니라 공정 이력입니다. 점도가 같아도 미세구조는 완전히 다를 수 있고, 그 차이는 전극이 두꺼울수록 성능으로 그대로 드러납니다.

논문은 셋업을 어떻게 구성했나

  ZSW(독일 울름) 연구진은 조성·설비를 고정한 채 믹싱 공정만 세 가지로 나눠 비교했습니다. 전극 조성은 NCM622 : 카본블랙(Super P) : 흑연(SFG6L) : PVdF = 93 : 2 : 1 : 4 (wt%), 용매는 NMP, 집전체는 Al 20 µm · 폭 150 mm입니다. 믹서는 10 dm³ 플래니터리 믹서(Netzsch)로, 크로스바 교반기(CS)와 축방향 더블버터플라이(BS) 두 축을 독립 제어합니다. 배치당 활물질 6 kg의 파일럿 규모입니다.

  고전단 공정(HS1·HS2)은 모든 고체를 먼저 넣고 고형분을 극한까지 올린 상태로 니딩합니다. 저전단 공정(LS)은 반대로 PVdF를 미리 NMP에 녹인 바인더 용액에서 출발해 도전재를 충분히 푼 뒤 활물질을 나눠 넣습니다. 코팅·건조·캘린더는 세 공정 모두 동일한 파일럿 라인을 썼습니다.

  "…decided during operation based on optical assessment."

  투입 시점·질량을 작업자 육안으로 정했다는 저자 서술 — 재현성의 최대 변수입니다. 출처: Hoffmann, A. et al., Energy Technology (2023) · 원문 보기 ↗

믹싱 공정 3종 (논문 실제 수치)

공정	건식·초기 혼합	니딩 (최대 고형분)	최종 TSC	

HS1
고전단 강	고체 전량 동시 투입
CS/BS 20/200 rpm, 10분	TSC 86.4%를 175분
CS/BS 70/700 rpm	73.5%	

  HS2
고전단 완화	동일	TSC 82.4%를 154분	73.1%	

  LS
저전단	PVdF 7 wt% 바인더 용액 선제조	카본블랙 55분 → 흑연 65분 → NCM 3회 분할 투입
전 구간 CS/BS 50/500 rpm	65.0%	

세 슬러리 모두 G″ > G′ (액체 거동). 도포 전단속도에서 점도는 HS1 12.0 Pa·s(47.6 s⁻¹) · HS2 15.6 Pa·s(49.0 s⁻¹) · LS 11.2 Pa·s(20.7 s⁻¹)로 큰 차이가 없습니다. 레오미터는 Anton Paar 콘/플레이트 Φ50 mm 1°, 23℃, 0.1~300 s⁻¹.

코팅 · 건조 · 캘린더 조건

항목	조건	

코터	파일럿 슬롯다이 코터(LACOM), Al 포일 20 µm · 폭 150 mm	

  건조로	총 길이 8 m · 4존 독립 제어 50 / 70 / 90 / 110℃	

  벨트 속도	HS1 1.1 · HS2 0.5 · LS 0.8 m/min	

  코팅 전단속도	20 ~ 50 s⁻¹ (벨트 속도 ÷ 습막 두께)	

  캘린더	롤 온도 100℃, 목표 밀도 약 3.0 g/cm³	

  면적 로딩	49~50 mg/cm² (초후막) / 20 mg/cm² (비교군)	

  공극률	28.0 ~ 29.0%	

  셀 평가	2032 코인셀 · 대극 Li · 1.0 M LiPF₆ in EC:EMC 3:7 + VC 2 wt% · 3~4.3 V
C/10 3사이클 화성 후 1·3·6·8·10·12 mA/cm² 각 3사이클	

핵심 결과

1C(8 mA/cm²) 면적용량 — LS 기준
HS1 대비 +67%, HS2 대비 +40%

굴곡도(tortuosity)
LS 5.5 < HS2 9.9 < HS1 12.5

공정	이온 저항	굴곡도	기공 분포(MIP)	CBD 형태(SEM)	권취 Φ80 mm	

HS1	100.8 Ω	12.5	반경 약 1.6 µm에 몰림, 0.6 µm 이하 거의 없음	두껍고 치밀하게 활물질을 감쌈	균열	

  HS2	84.8 Ω	9.9	HS1과 유사, 약간 다공	HS1보다 조금 더 다공	균열	

  LS	45.5 Ω	5.5	서브마이크론까지 넓게 분포	스펀지형 다공 구조	균열 없음	

인장강도는 반대로 HS2가 HS1·LS 대비 약 40% 높았습니다. 바인더 분포(EDX 불소 맵)는 HS1에서 표면 농화가 뚜렷했고 HS2가 가장 균일했습니다. 1C 면적용량 절대값은 논문에 표로 제시되지 않아 상대 비교로 표기했습니다.

파라미터를 왜 그렇게 잡나 — 재현 관점

  전단이 곧 굴곡도입니다. 고형분 86.4%를 175분 버티는 건 카본블랙 응집을 부수기 위한 전략이지만, 대가로 탄소-바인더 도메인(CBD)이 치밀해져 활물질 표면과 미세기공을 덮습니다. 얇은 전극에서는 이득이던 이 선택이 50 mg/cm² 초후막에서는 손해로 뒤집힙니다. 두꺼운 전극의 율특성을 지배하는 건 전자 전도가 아니라 기공 안의 이온 수송이기 때문입니다. 굴곡도 12.5 → 5.5는 리튬이 전극 두께를 통과하는 유효 거리가 절반 이하로 줄었다는 뜻입니다.

  분할 투입은 고형분 궤적을 설계하는 일입니다. LS의 카본블랙 55분 → 흑연 65분 → 활물질 3분할은 고형분을 서서히 올리며 전단을 낮게 유지하는 경로입니다. 도전재를 먼저 충분히 풀고 활물질은 나중에 넣어, 활물질 입자 파쇄와 CBD 치밀화를 동시에 피합니다.

  점도만 맞추면 된다는 착각을 버려야 합니다. 세 슬러리의 점도는 11.2~15.6 Pa·s로 사실상 같습니다. QC를 점도 한 점으로만 하면 굴곡도 2배 차이를 그대로 통과시킵니다. 가장 값싼 대리 지표는 EIS 이온 저항이고, 여력이 되면 MIP 기공 분포까지 봐야 합니다.

  강도와 유연성은 다른 축입니다. HS2가 인장강도 최고인데 Φ80 mm 코어 권취에서는 깨졌고, LS는 강도가 낮은데 안 깨졌습니다. 롤투롤 라인을 전제한다면 판정 기준은 인장강도가 아니라 굴곡 시험이어야 합니다.

  건조 속도가 바인더를 끌고 올라갑니다. HS1은 벨트 1.1 m/min으로 가장 빨랐고 표면 바인더 농화도 가장 심했습니다. 저자도 믹싱 효과와 건조 효과가 완전히 분리되지 않았음을 인정했습니다. 믹싱을 비교할 때는 건조 프로파일을 반드시 함께 기록해야 합니다.

흔한 실패 & 체크포인트

증상	원인	확인·대응	

점도는 규격인데 율특성이 낮음	CBD 치밀화로 이온 경로 차단	EIS 이온 저항·굴곡도 확인, 전단 이력 완화	

  배치마다 결과가 흔들림	투입 시점·질량을 육안 판단	rpm·시간·투입량을 레시피로 고정, CSV 기록	

  후막에서만 성능 급락	박막 레시피를 그대로 적용	로딩 20 → 50 mg/cm² 구간에서 믹싱 재설계	

  캘린더 후 핀홀·밀도 편차	탈포 생략, 기포 잔류	믹싱 종료 후 진공 탈포 단계 고정	

  표면만 바인더가 많음	건조 속도 과다(바인더 마이그레이션)	존별 온도와 벨트 속도를 함께 조정·기록	

  권취 시 캐스팅 직교 방향 균열	인장강도로만 판정	Φ80 mm급 굴곡 시험 병행	

  장시간 정치 후 조성 편차	슬러리 침강	저속 교반 유지, 급액 라인 순환	

논문이 밝힌 한계

  저자들은 다음을 명시했습니다. 파일럿 규모(배치당 활물질 6 kg)이며 양산 검증은 하지 않았고, 분할 투입 시점을 육안으로 결정해 작업자 의존 변수가 남아 있으며, EIS가 외부 조건에 민감해 전기전도도 값은 제시하지 않았고, 굴곡도 계산식이 기공 연결성을 무시하며, 침강은 관찰되지 않았으나 정량 평가하지 않았고, 율특성 시험이 각 전류밀도 3사이클뿐이라 수명·캘린더 에이징은 평가하지 않았습니다. 또한 벨트 속도 차이 때문에 믹싱 효과와 건조 효과가 완전히 분리되지 않았고, 완전 습식 공정과의 비교군은 포함하지 않았습니다.

믹싱 궤적과 급액 유량을 하나의 레시피로

  실험셋업연구소는 이런 셋업에서 사람 손이 들어가는 지점을 장비로 대체하는 데 초점을 둡니다. NMP 단계 투입은 연동펌프 다채널로 정량화하고, 슬롯다이 급액은 기어펌프로 맥동 없이 일정 유량을 유지하며, 믹서 rpm·고형분·건조 존 온도·벨트 속도를 한 화면에서 스케줄로 걸고 전 과정을 CSV로 남깁니다. 논문 저자가 한계로 꼽은 육안 판단이 사라지면 배치 간 비교가 비로소 가능해집니다. 배터리 소재 R&D·파일럿 라인에서 반복되는 이런 통합 셋업은 완제품으로 팔지 않는 조합이라, 구성·제어·연동까지 함께 맞춰 드립니다.

  리드플루이드 정량·기어펌프 보기 →

이 셋업에 필요한 장비

  아래 사양에서 필요한 항목을 골라 바로 견적 문의할 수 있습니다.

필요한 장비 선택해 문의하기

출처

  Hoffmann, A., Heider, E. A., Dreer, C., Pfeifer, C., Wohlfahrt-Mehrens, M., "Influence of the Mixing and Dispersing Process on the Slurry Properties and the Microstructure and Performance of Ultrathick Cathodes for Lithium-Ion Batteries", Energy Technology 11, 2200484 (2023). DOI: 10.1002/ente.202200484 · CC BY 4.0

  ※ 본 페이지는 논문에 명시된 장비·조건 사실을 정리한 것으로, 제조사·저자의 보증이나 제휴를 의미하지 않습니다. 실험셋업연구소는 이머전트가 운영하는 에너지·소재 공정 실험 셋업 블로그이며, 다룬 장비의 구매·수리·국내 A/S는 실험 장비 수리 전문 업체 이머전트(Emergent co)가 맡습니다.

#배터리#양극#슬러리#전극코팅#정량이송#기어펌프#논문셋업

관련 콘텐츠

배터리 커리큘럼
양극재 전구체 공침 셋업 — CSTR + 연동펌프 3채널
슬러리 앞단, 전구체를 균일하게 만드는 정량 공급 셋업.

  배터리 커리큘럼
소듐 양극재 상순도 합성 — 소성 동적 분위기 제어(DCA)
소성 분위기를 시간에 따라 바꾸는 튜브퍼니스 + MFC 셋업.

  가이드
전해액·전구체·부식성 유체 펌프 선정
연동 vs 시린지 vs 기어 — 점성 슬러리 급액 기준.

솔루션 패키지
이 셋업 구성 그대로 견적·솔루션 문의
위에 정리한 장비·모듈 구성을 기준으로 견적과 통합 셋업(구성·제어·연동·설치)을 안내해 드립니다. 다른 브랜드·조건도 함께 맞춰 드립니다.
이 셋업으로 문의하기 →

펌프·제어
소프트웨어 제어
펌프 셋업 사례 — 실제 도입·제어·유량 보정 셋업
펌프 문제해결 — 유량 이상·튜빙 파손·멈춤 증상별 해결
연동펌프 유량이 설정값과 다른 이유
연동펌프 튜빙 씹힘·찢어짐 원인·해결
연동펌프 유량 캘리브레이션 방법 — 설정값·실제 유량 보정
연동펌프 튜브 규격·펌프헤드 가이드 — 번호별 내경(mm)·유량
도금 라인 유량 보정 셋업 — BT101L 2대 다펌프 제어(도입 스토리)

실험 기법
flow chemistry 연속흐름 반응

산업 분야
실험셋업연구소 회사소개 — 실험 셋업 블로그·논문 셋업·장비 안내
삼흥에너지(SH-Scientific) 전기로·튜브퍼니스 — 제품 선택·견적·열처리 셋업
삼흥에너지 전기로·튜브퍼니스 메뉴얼 — 사용법·승온 프로그램·안전
삼흥에너지 전기로·튜브퍼니스 설치·A/S 블로그
제품 통합 카탈로그 — 전기로·펌프·질량유량계(MFC)·전기화학 (삼흥에너지·리드플루이드·Alicat·가오스유니온)
CO₂ 환원(CO₂RR) 촉매·전극 — Ag·Sn·Bi₂O₃·Cu 분말과 GDE 캐소드, IrO₂ 애노드
Hench YP-15 수동 유압 펠릿 프레스 15T — IR(KBr)·XRD 시료 압편기
Hench HMY 원통형 펠릿 다이 Φ11–14mm — KBr 펠릿·XRD 분말 시료 성형 몰드
Hench HAP-2S 자동 유압 펠릿 프레스 2T — 프로그램 가압·보압·탈형
Hench YP-40J/S 수동 등정압 펠릿 프레스 40T — 등정압 챔버 내압 ≤300MPa
Hench VHP-200D 진공 자동 열압기 — 진공 챔버 가열·가압 성형
메뉴얼 모음 — 전기로·온도컨트롤러·펌프·MFC 사용 메뉴얼
선택 가이드 — 퍼니스·펌프·질량유량계(MFC)·전기화학 장비 고르는 법
실험 가이드
바이오의약 — 발효·세포배양·정제·충전
분석기기 — 컬럼 주입·시료 정량 주입
환경 — 수질·폐수 정량 투입
소재 — 전기화학 재료·소모품, CO2RR 촉매, 멤브레인, 연마용품
제품 정보 — 부품·장비 소개, 브랜드별 장비 비교, FAQ·제품상담
배터리 사전 — 공정·재료·전기화학·장비 용어를 위키형으로 설명
퍼니스 셋업 사례 — 튜브퍼니스·전기로 가스·온도 제어 도입 사례
1500℃ 튜브퍼니스 가스 분위기 제어 — Alicat MFC 도입 사례

사례·신뢰
홈
펌프 선택 위저드 — 종류·유량·용도로 고르기
블로그 — 논문 셋업·가이드·용어사전·도입 사례 (에너지·소재 공정)
증착 공정 셋업 — CVD·ALD·MOCVD 박막 성장
열처리 공정 셋업 — 하소·소둔·소결·경화·리플로우
산화·확산 공정 셋업 — 건식/습식 산화·불순물 확산
소듐 양극재 상순도 합성 — 소성 동적 분위기 제어(DCA) 셋업 (Nature Communications 2025)
레독스흐름전지 전해액 순환 셋업 — 유로 설계 + 연동펌프 140 mL/min (PNAS 2024)
배터리 양극재 전구체 공침 셋업 — CSTR + 연동펌프 3채널 정량 공급 (Chem. Eng. Technol. 2023)
석탄 합성가스 HCl이 SOFC 성능에 미치는 영향 — 가스 분위기·온도 제어 셋업 (J. Power Sources 2007)
소성·하소용 튜브퍼니스·가스 분위기 선정 가이드 — 배터리 양극재·세라믹·촉매·분말 소재 공통
소성 배치마다 결과가 다른 7가지 이유 — 양극재·세라믹·촉매·분말 소재 공통 트러블슈팅
하소 vs 소성 vs 소결, sccm이란 — 열처리·가스 유량 용어사전 (에너지·소재 공정)
전해액·전구체·부식성 유체 펌프 선정 가이드 — 연동 vs 시린지 vs 기어 (에너지·소재 공정)
mL/min과 rpm, 맥동, 접액부란 — 펌프·유체 용어사전 (에너지·소재 공정)
실리콘 음극 아세틸렌 CVD 탄소 코팅 셋업 — 튜브퍼니스+MFC (Nature Communications 2018)
초후막 양극 슬러리 믹싱·전극 코팅 셋업 — 믹싱 궤적과 굴곡도 (Energy Technology 2023)
전극 진공 후건조·잔류 수분 관리 셋업 — 압력 사이클과 노점 (Batteries & Supercaps 2021)
구리 열산화 CuO 나노와이어 성장 셋업 — 공기 450℃ (Scientific Reports 2019)
혐기성 메탄산화 반응기 순환 — BT600S 연동펌프 (Environ. Sci. Technol. 2021)
폐수 질산화 pH 제어 — BQ50S 정량펌프 (Bioresource Technology 2017)
연속 CO₂ 포집 — CT3001F PEEK 기어펌프 (Nature Communications 2024)
Masterflex·Watson-Marlow 연동펌프 국내 대안
믿고 도입할 때 (국내 A/S·정품·보증)
문의하기 · 자주 묻는 질문(FAQ) — 견적·수리 A/S·제어 소프트웨어

장비 문의1/2 · 필요한 사양을 선택하세요

×

취소 다음 →

이름 *

  소속 *

  이메일 *

  전화 *

← 이전문의 전송

✓
문의가 전송되었습니다
보내주신 연락처로 회신드리겠습니다. 감사합니다.
